Repository: assb-lab/crystal-site-matcher

# Crystal Site Matcher

CIF ファイルの結晶構造で、あるサイトのイオンを別のイオンに置き換えたときに「入りそうかどうか」を、配位多面体の結合距離とシャノンのイオン半径から見積もる Web アプリです。イオン伝導体の解析に使える構造特徴量（BVSE 浸透障壁、空隙のボトルネック、可動イオン副格子、多面体の連結など）を計算し、複数の構造をグラフで比較できます。ビルドすると HTML 1 ファイル（`dist/index.html`）になり、サーバーなしでブラウザで開けます。

ソースコード: [Crystal Site Matcher（GitHub）](https://github.com/assb-lab/crystal-site-matcher)。アプリ上部のテーマ切り替えの右側にある GitHub アイコンから新しいタブで開けます。

GitHub Pages: [アプリを開く](https://assb-lab.github.io/crystal-site-matcher/)。`main` にコミットされた `dist/` を GitHub Actions で公開します。初回はリポジトリの Settings → Pages → Build and deployment → Source を「GitHub Actions」に設定し、必要に応じて Actions の「Deploy GitHub Pages」を手動実行してください。

## 使い方

初めて開いたときは、できることと基本操作を 6 ページで説明する案内が表示されます（「スキップ」で閉じられます）。表示済みかどうかはブラウザの localStorage に保存し、あとからは右上の「?」ボタンで開き直せます。

起動時は LGPS（Li₁₀GeP₂S₁₂）が先頭・選択状態で開き、LiFePO₄・LiCoO₂・Li₃N・α-AgIの計5材料を表示します。初期タブは「構造と結合」で、BVSE計算は開始しません。

0. **左の縦タブ**に開いている構造がサムネイル付きで並びます。複数ファイル・複数データブロックの CIF をまとめて開けます（1 ブロック = 1 構造）。上の「比較」で比較モードに切り替え、チェックで対象を選びます。
1. 「CIF を開く」かドラッグ＆ドロップで CIF を読み込む（サンプル 10 種あり）。「サンプルを開く」から構造を選ぶか「すべて開く」でまとめて追加できます。展開メニューはテーマに対応し、矢印キー・Home/End・Enterで選択、Escapeや外側クリックで閉じられます。
2. 3D 表示で原子をクリックしてサイトを選ぶ。ドラッグで回転、右ドラッグで平行移動（従来の半分の速度で細かく調整）、ホイールで拡大。a / b / c / a* / b* / c* ボタンで軸方向から表示。
   - 部分占有・混合占有のサイトは、球を占有率の円グラフとして色分けします。同じ元素の占有率は合算し、1に足りない分は空孔として白く表示します（CIF の値の丸めとして、1 行あたり 0.005 までの不足は満席とみなします）。視点を変えても分率が読み取れ、サムネイルにも反映されます。「表示設定」に凡例、球のツールチップに分率を表示します。過占有の場合は表示だけを正規化し、計算用の占有率は変更しません。
   - 「表示設定 → 多面体」で、元素ごとに描く多面体の中心をカチオン／アニオンで切り替えられる（アニオン中心なら Li₃N の NLi₈ など）。
   - 「表示設定 → 元素の色」で、元素の色を変えられる（似た色の元素を見分けやすくするため）。元素をクリックすると色のポップアップが開き、「テンプレート」（10 × 8 色）か「その他の色」（彩度・明度の四角、色相のスライダー、16 進表記）で選べる。既定の色にもそこで戻せる。変えた色は原子・結合・多面体・混合占有の扇形・サムネイル・元素のチップと一覧の色に反映され、すべての構造に共通でブラウザに保存される。× で元素ごとに、ボタンでその構造の元素をまとめて既定の色（VESTA）に戻せる。
3. **サイト解析** タブ
   - 距離ストリップ上の線をドラッグするか「＋殻 / −殻」で結合距離の上限を変えると、配位数と多面体（3D 表示も）が切り替わる。
   - 適用範囲は「元素ペア全体」か「このサイトのみ」。
   - 配位数、多面体の形（理想多面体との CShM）、歪み指数、ECoN、二次伸長、結合角分散、BVS を表示。
   - 「多面体の形と歪み」には、結合長の平均・最大・最小と、中心原子と配位子の重心のずれ（オフセンターの大きさ）も表示。
   - サイトの空間半径 r_site = ⟨d − r_X⟩（r_X は配位子自身の配位数でのシャノン半径）とホストイオンのシャノン半径を比較。
4. **置換候補** タブ
   - シャノン表の全イオンを、同じ配位数での半径・BVS・価数差から採点してランキング。
   - イオン半径マップ、任意イオンの詳細評価、許容幅や価数フィルタの調整ができる。
5. **特徴量** タブ
   - 可動イオン（既定は Li → Na → K → Ag → Cu → Mg … の順で最初に見つかったもの）、ホップ距離の上限、BVSE グリッド間隔を設定。
   - BVSE エネルギー地形（体積分率 vs ΔE と 1D/2D/3D 浸透障壁）。3D 表示に等エネルギー面を重ねられる。
   - 空隙（骨格イオン表面からの距離）の体積分率と浸透半径、可動イオン間ホップのボトルネック半径（3D 表示可）。
   - ホップの散布図は等価なホップを 1 点にまとめ、点か一覧の行をクリックすると、その経路を 3D 表示に動く破線で示す（両端の可動イオンとボトルネックの位置も表示）。経路はボトルネック半径を求めた折れ線（1 回だけ曲がる）で、「3D に表示」の全ホップはサイト間の直線で表示する。
     経路の帯はボトルネックの色を保ち、破線だけがライト／ダークテーマの文字色に追従する。
   - 多面体の連結（頂点・稜・面共有）、サイトごとの BVS とサイトエネルギー、特徴量の一覧（TSV コピー）。
   - **回折・g(r)** タブ: 元素ペアごとの部分動径分布関数 g(r) と計算粉末 XRD（Cu Kα₁）。原子配置だけから決まるので、開いたときにその構造の分だけ計算し、BVSE など特徴量の計算は始まりません。酸化数や結合の設定を変えても再計算しません。
6. **比較モード**
   - 特徴量の棒グラフ、2 つの特徴量の散布図、曲線の重ね描き（BVSE / 空隙の体積分率、部分 g(r)、XRD）、全特徴量の表。CSV のコピー・保存。g(r) と XRD は、その重ね描きを選んだときだけ計算します。
7. **構造と結合** タブ（起動時に開くタブ）
   - 酸化数の確認・修正（CIF に無ければ電荷中性から推定）、元素ペアごとの結合判定距離（初期値は VESTA と同じ）。
   - 重い特徴量計算（BVSE グリッドなど）は「特徴量」タブか比較モードを開いたときだけ実行します。
8. **表示言語とテーマ**: 右上で日本語 / English、システム / ライト / ダークを切り替えられます。選択はブラウザに保存され、言語の初期値はブラウザの言語設定に従います。CSV の見出しと値は言語設定によらず英語で出力します。

## コマンドライン（特徴量の一括計算）

アプリと同じ計算コードで、多数の CIF の特徴量をまとめて計算できます。`dist/csm-features.mjs` は依存パッケージなしで Node.js（20.19 以上）だけで動く 1 ファイルです。

```bash
node dist/csm-features.mjs cifs/*.cif -o features.csv   # features.csv, features.hops.csv, features.sites.csv
node dist/csm-features.mjs cifs/ -r --no-grid -o quick.tsv   # ディレクトリを再帰的に、グリッド計算なしで高速に
node dist/csm-features.mjs LiCoO2.cif -f json               # JSON（ホップも各構造に含む）
node dist/csm-features.mjs --list-features                  # 特徴量のキー・単位・説明
pnpm features cifs/*.cif -o features.csv                   # pnpm から（同じ処理）
```

- 1 データブロック = 1 行。列は `file, block, formula, ox_guessed` と各特徴量のキー（`--list-features` で一覧）。見出しと値は英語で出力し、数値は有効数字 8 桁です。
- **可動イオン間ホップ**: 可動イオンを含む構造では、ホップごとの距離 `d` とボトルネック半径 `rb`、始点・終点・ボトルネック・経路の曲がる点（`via`）の分率座標を自動で出力します（グリッドを計算したときは鞍点のエネルギー `E_saddle` と往・復の障壁 `barrier_fwd` / `barrier_rev` も）。CSV/TSV では `<出力名>.hops.csv` に、JSON では各構造の `hops` に入ります。可動イオンはアプリと同じ規則で選びます（Li → Na → K → Ag → Cu → Mg → Zn → Ca → Rb → Cs → H の陽イオン、それがなければ F・O の陰イオン）。`--mobile Na` で指定、`--mobile none` で無効、`--no-hops` でホップの出力だけを止められます。指定したイオンが構造にないときは標準エラーに警告を出し、その構造は可動イオンなし（`mobile` 列も空）として計算します。
- **BVSE の安定サイト**: グリッドを計算すると、BVSE 地形の極小点（CIF のサイトか空きサイト候補か、エネルギー、分率座標、最寄りの CIF サイトと距離、曲率）を出力します。CSV/TSV では `<出力名>.sites.csv` に、JSON では各構造の `sites` に入ります。`--no-sites` で止められます。
- `-o` を指定すると、`<出力名>.hops.csv` と `<出力名>.sites.csv` はホップやサイトがなくてもヘッダーだけで毎回書き直します（前回の結果が残りません）。
- 計算条件: `--ox "Co=3,O1=-2"`（元素またはサイトラベルごとの酸化数。大文字小文字を区別し、どの構造のラベルにも元素にも当たらないキーは警告して無視します）、`--hop-cutoff 4`、`--grid 0.2`（BVSE / 空隙グリッドの間隔, Å）、`--no-grid`（E_*, R_*, maxVoid, siteE_* を省略）。
- 複数ファイルは CPU 数まで並列に計算します（`-j` で変更）。読めないファイル（リンク切れのシンボリックリンク、読めないサブフォルダ、途中で異常終了したワーカーが処理していたファイルなど）があっても残りを計算し、エラーを標準エラーに出して終了コード 1 で終わります。`-r` では同じフォルダを 2 度たどらないので、シンボリックリンクのループでも止まります。

File: src/samples/LiFePO4.cif
# LiFePO4 (olivine)
# Streltsov et al., Acta Cryst. B49 (1993) 147
data_LiFePO4
_chemical_name_common 'LiFePO4 (olivine)'
_cell_length_a 10.332
_cell_length_b 6.01
_cell_length_c 4.692
_cell_angle_alpha 90
_cell_angle_beta 90
_cell_angle_gamma 90
_symmetry_space_group_name_H-M 'P n m a'
_symmetry_Int_Tables_number 62
loop_
_symmetry_equiv_pos_site_id
_symmetry_equiv_pos_as_xyz
1 'x,y,z'
2 '-x+1/2,-y,z+1/2'
3 'x+1/2,-y+1/2,-z+1/2'
4 '-x,y+1/2,-z'
5 '-x,-y,-z'
6 'x-1/2,y,-z-1/2'
7 '-x-1/2,y-1/2,z-1/2'
8 'x,-y-1/2,z'
loop_
_atom_type_symbol
_atom_type_oxidation_number
Li1+ 1
Fe2+ 2
P5+ 5
O2- -2
loop_
_atom_site_label
_atom_site_type_symbol
_atom_site_fract_x
_atom_site_fract_y
_atom_site_fract_z
_atom_site_occupancy
Li1 Li1+ 0 0 0 1
Fe1 Fe2+ 0.2822 0.25 0.9747 1
P1 P5+ 0.095 0.25 0.4182 1
O1 O2- 0.0968 0.25 0.7428 1
O2 O2- 0.4571 0.25 0.206 1
O3 O2- 0.1656 0.0465 0.2848 1
